Repository: nishantkph23ce-code/biosorption

# Binary Bio-adsorbent System for Azo Dye Removal: Rice Husk + Spent Tea Leaves

**Repository for:** *Binary Bio-Adsorbent System for Azo Dye Removal Using Rice Husk and Spent Tea Leaves: Kinetics, Four-Isotherm Analysis, and ANN Dose Optimisation*

Presented at: **IV ICESSM-2026**, Sri Balaji College of Engineering & Technology, Jaipur, India (15–16 May 2026)
---

## Repository Structure

```
biosorption-RH-STL-ICESSM2026/
├── README.md
├── LICENSE
├── requirements.txt
├── data/
│   ├── 00_calibration.csv
│   ├── 01_RH_contact_time.csv
│   ├── 02_STL_contact_time.csv
│   ├── 03_RH_dose_variation.csv
│   ├── 04_STL_dose_variation.csv
│   ├── 05_binary_RH_constant.csv
│   └── 06_binary_STL_constant.csv
├── analysis/
│   └── run_all_analysis.py
└── results/
    └── parameters_summary.csv
```

---

## Experimental Conditions

| Parameter | Value |
|-----------|-------|
| Initial dye concentration (C₀) | 50 mg/L |
| Solution volume (V) | 200 mL |
| Temperature | 29 ± 1°C |
| Solution pH | 9.12 (natural) |
| Stirring speed | 150 rpm |
| Equilibrium time | 120 min |
| Particle size | 300 µm (both adsorbents) |

---

## Key Results

| Model | Parameter | RH | STL |
|-------|-----------|-----|-----|
| PSO kinetics | R² | 0.955 | 0.985 |
| PSO kinetics | qe,cal (mg/g) | 12.30 | 14.34 |
| Freundlich (best isotherm) | R² | 0.925 | 0.970 |
| D-R mean free energy | E (kJ/mol) | 8.47 | 6.35 |

**Binary system:** Sf = 1.087 (8.7% synergistic enhancement)

**ANN optimum:** RH = 0.66 g + STL = 1.80 g per 200 mL → RE ≥ 95%

---

## Quickstart

```bash
git clone https://github.com/nishantkph23ce-code/biosorption-RH-STL-ICESSM2026.git
cd biosorption-RH-STL-ICESSM2026
pip install -r requirements.txt
python analysis/run_all_analysis.py
```

---

## Citation

> [Authors]. (2026). Binary Bio-Adsorbent System for Azo Dye Removal Using Rice Husk and Spent Tea Leaves. *Proceedings of IV ICESSM-2026*, Jaipur.

---

File: data/03_RH_dose_variation.csv
dose_g,dose_g_per_L,Ce_mg_L,qe_mg_g,RE_pct
0.05,0.25,40.83,36.68,18.34
0.1,0.5,37.05,25.9,25.9
0.2,1.0,29.87,20.13,40.26
0.3,1.5,23.66,17.56,52.68
0.4,2.0,18.55,15.72,62.9
0.5,2.5,14.9,14.04,70.2
0.6,3.0,11.85,12.72,76.3
0.7,3.5,9.51,11.57,80.98
0.8,4.0,8.9,10.28,82.2
0.9,4.5,8.55,9.21,82.9
1.0,5.0,8.45,8.31,83.1
1.1,5.5,8.2,7.6,83.6
1.2,6.0,8.05,6.99,83.9
1.3,6.5,7.9,6.48,84.2
1.4,7.0,7.85,6.02,84.3
1.5,7.5,7.85,5.62,84.3
