Repository: nishantkph23ce-code/biosorption

# Binary Bio-adsorbent System for Azo Dye Removal: Rice Husk + Spent Tea Leaves

**Repository for:** *Binary Bio-Adsorbent System for Azo Dye Removal Using Rice Husk and Spent Tea Leaves: Kinetics, Four-Isotherm Analysis, and ANN Dose Optimisation*

Presented at: **IV ICESSM-2026**, Sri Balaji College of Engineering & Technology, Jaipur, India (15–16 May 2026)
---

## Repository Structure

```
biosorption-RH-STL-ICESSM2026/
├── README.md
├── LICENSE
├── requirements.txt
├── data/
│   ├── 00_calibration.csv
│   ├── 01_RH_contact_time.csv
│   ├── 02_STL_contact_time.csv
│   ├── 03_RH_dose_variation.csv
│   ├── 04_STL_dose_variation.csv
│   ├── 05_binary_RH_constant.csv
│   └── 06_binary_STL_constant.csv
├── analysis/
│   └── run_all_analysis.py
└── results/
    └── parameters_summary.csv
```

---

## Experimental Conditions

| Parameter | Value |
|-----------|-------|
| Initial dye concentration (C₀) | 50 mg/L |
| Solution volume (V) | 200 mL |
| Temperature | 29 ± 1°C |
| Solution pH | 9.12 (natural) |
| Stirring speed | 150 rpm |
| Equilibrium time | 120 min |
| Particle size | 300 µm (both adsorbents) |

---

## Key Results

| Model | Parameter | RH | STL |
|-------|-----------|-----|-----|
| PSO kinetics | R² | 0.955 | 0.985 |
| PSO kinetics | qe,cal (mg/g) | 12.30 | 14.34 |
| Freundlich (best isotherm) | R² | 0.925 | 0.970 |
| D-R mean free energy | E (kJ/mol) | 8.47 | 6.35 |

**Binary system:** Sf = 1.087 (8.7% synergistic enhancement)

**ANN optimum:** RH = 0.66 g + STL = 1.80 g per 200 mL → RE ≥ 95%

---

## Quickstart

```bash
git clone https://github.com/nishantkph23ce-code/biosorption-RH-STL-ICESSM2026.git
cd biosorption-RH-STL-ICESSM2026
pip install -r requirements.txt
python analysis/run_all_analysis.py
```

---

## Citation

> [Authors]. (2026). Binary Bio-Adsorbent System for Azo Dye Removal Using Rice Husk and Spent Tea Leaves. *Proceedings of IV ICESSM-2026*, Jaipur.

---

File: data/02_STL_contact_time.csv
t_min,Absorbance,Ce_mg_L,qt_mg_g,RE_pct
0,3.46,50.0,0.0,0.0
20,1.77,25.5,7.0,49.0
40,1.35,19.52,8.71,60.96
60,1.0,14.3,10.2,71.4
80,0.75,10.8,11.2,78.4
100,0.58,8.35,11.9,83.3
120,0.49,6.95,12.3,86.1
140,0.46,6.6,12.4,86.8
160,0.43,6.25,12.5,87.5
180,0.43,6.25,12.5,87.5
